Repository: jcraig949jfi/Prometheus

# Project Prometheus

> An ecology for evolving computational mechanisms — and an instrument for finding reasoning primitives nobody designed.

> **Starting a seat session** (for an agent told "You are <Seat>. Bootstrap from Prometheus."): your seat is `roles/<Seat>/`. Do not pull and do not edit this checkout. Follow [`roles/base-role/WAKE_DIRECTIVE.md`](roles/base-role/WAKE_DIRECTIVE.md) with your seat name (fetch, record `origin/main`, create your own worktree, set `EW_DB_HOST=192.168.1.202` unless this host is M1, `python -m comms boot <Seat> --model <runtime model id>`; M1 is the host named SKULLPORT), then read `roles/<Seat>/WAKE.md` if present and your entry file listed in [`roles/base-role/INHERITANCE.md`](roles/base-role/INHERITANCE.md). Programs run in parallel as peer epics (`python -m workgraph epics`; [`ops/epics/`](ops/epics/)): "enter Phase 2-B" means [`ops/epics/EP-PHASE2B/README.md`](ops/epics/EP-PHASE2B/README.md). Work published as task packets: `python -m workgraph ready <Seat>` ([`roles/base-role/DISTRIBUTED_WORK.md`](roles/base-role/DISTRIBUTED_WORK.md)).

**The north star has not changed.** Prometheus exists to create and study an ecology in which computational mechanisms, and the information, representations and compressions they use, can evolve together — seeking the conditions under which reusable computational organization, and eventually forms of reasoning that humans did not explicitly design, can arise serendipitously. The charter states it in full at [`CHARTER_AND_CONTINUITY.md`](CHARTER_AND_CONTINUITY.md).

**The roadmap has added roads.** The programme began as a falsification-first substrate for automated mathematical discovery. That road is still open, and the thesis, results and discipline behind it are documented below — dated, because much of that work is from May 2026. What has been added since is a second family of approaches: **worlds, organisms and fitness functions**, run as executable ecologies rather than as a catalogue of claims.

Both roads aim at the same question from opposite ends. The first asks whether a *claim* survives attack. The second asks whether a *mechanism* survives a change of universe. Neither assumes human cognitive architecture is the reference design; it is treated as one architecture among many, which is why the same question is put to substrates that share none of our machinery.

## The first road: falsification-first mathematical discovery

Most AI-for-math systems treat generative variance — what users call "hallucinations" — as a failure mode to suppress. Prometheus treats variance as the engine of an evolutionary search and engineers ruthless mechanistic selection to impose on it. Most AI-for-math systems generate candidates and hope. Prometheus generates candidates and aggressively tries to kill them. Only what survives the gauntlet is allowed to become substrate state. The interesting output is what gets killed and how — and the architecture is engineered to make the kills carry structural information that downstream training and discovery can navigate.

# Cartography -- Parallel Exploration Tracks

## Born from Charon's methodology, applied beyond number theory

---

## Structure

```
cartography/
  charon/          -> F:\Prometheus\charon (L-functions, existing)
  graph/           Track 1: LMFDB relationship graph analysis
  classify/        Track 2: Relationship type classification
  oeis/            Track 3a: OEIS sequence landscape
  mathlib/         Track 3b: Lean mathlib dependency graph
  atlas/           Track 3c: ATLAS finite group representations
  shared/          Cross-domain tools (landscape methods, stripping)
  convergence/     Cross-domain analysis (when baselines are established)
```

## Methodology (from Charon sprint, April 1-5 2026)

Every track follows the same protocol:
1. Ingest structured data with provenance
2. Compute invariants / feature vectors
3. Build landscape (geometric embedding or graph)
4. Strip confounders (normalization tests FIRST)
5. Read whatever structure survives stripping

### Phase 1 checks (before ANY interpretation):
- Mean-spacing / mean-centering normalization test
- Confound sweep (what single variable explains the effect?)
- Multiple representations (at least two metrics/methods)

### Done-done criteria:
- Measured under multiple normalizations
- Confounds eliminated or identified
- Kill tests documented
- Explanation quantitatively consistent
- Literature position established
- One-sentence statement without hedging

## Convergence Rules

Tracks operate independently until baselines are established with
precision. No cross-track analysis until each track has its own
done-done findings. Premature convergence is premature narration.

When tracks DO converge, the convergence point must be:
- Measurable (not metaphorical)
- Reproducible (not one-off)
- Survived stripping (not a shared confound)

File: cartography/physics/data/superconductors/cod_canonical_superconductors.csv (part 1 of 2)
query_name,sc_class,cod_id,cod_formula,cod_sg,cod_sg_number,cod_a,cod_b,cod_c,cod_vol,cod_year,cod_journal,source
YBCO,Cuprate,1000030,- Ba2 Cu3 O6.9 Y -,P m m m,47,3.8203,3.88548,11.68349,173.4,1988,"Physical Review, Serie 3. B - Condensed Matter (18,1978-)",COD
YBCO,Cuprate,1000031,- Ba2 Cu4 O8 Y -,A m m m,65,3.8402,3.8708,27.2309,404.8,1991,Acta Crystallographica Section C,COD
YBCO,Cuprate,1001221,- Ba Cu O5 Y2 -,P b n m,62,7.132,12.181,5.658,491.5,1982,Journal of Solid State Chemistry,COD
YBCO,Cuprate,1001377,- Ba2 Cu2.98 O6.92 Y -,P 4/m m m,123,3.863,3.863,11.626,173.5,1988,"Physica C (Amsterdam) (152,1988-)",COD
YBCO,Cuprate,1001378,- Ba2 Cu2.98 O6.96 Y -,P 4/m m m,123,3.858,3.858,11.585,172.4,1988,"Physica C (Amsterdam) (152,1988-)",COD
YBCO,Cuprate,1001379,- Ba2 Cu2.93 O7 Y -,P 4/m m m,123,3.862,3.862,11.673,174.1,1988,"Physica C (Amsterdam) (152,1988-)",COD
YBCO,Cuprate,1001421,- Ba2 Cu3 O6 Y -,P 4/m m m,123,3.865,3.865,11.852,177,1987,Zeitschrift für Physik B: Condensed Matter,COD
YBCO,Cuprate,1001431,- Ba2 Cu3 O6.04 Y -,P 4/m m m,123,3.8519,3.8519,11.8037,175.1,1987,American Chemical Society: Symposium Series,COD
YBCO,Cuprate,1001432,- Ba2 Cu3 O7.34 Y -,P 4/m m m,123,3.8657,3.8657,11.6015,173.4,1987,American Chemical Society: Symposium Series,COD
YBCO,Cuprate,1001435,- Ba2 Cu3 O6.92 Y -,P m m m,47,3.8179,3.8801,11.6655,172.8,1987,American Chemical Society: Symposium Series,COD
YBCO,Cuprate,1001452,- Ba2 Cu3 O7 Y -,P m m m,47,3.8128,3.8806,11.6303,172.1,1987,Europhysics Letters,COD
YBCO,Cuprate,1001453,- Ba2 Cu3 O7 Y -,P m m m,47,3.8124,3.8807,11.6303,172.1,1987,Europhysics Letters,COD
YBCO,Cuprate,1001454,- Ba2 Cu3 O7 Y -,P m m m,47,3.8131,3.8806,11.6329,172.1,1987,Europhysics Letters,COD
YBCO,Cuprate,1001455,- Ba2 Cu3 O7 Y -,P m m m,47,3.8141,3.8812,11.6395,172.3,1987,Europhysics Letters,COD
YBCO,Cuprate,1001456,- Ba2 Cu3 O7 Y -,P m m m,47,3.8164,3.8824,11.6546,172.7,1987,Europhysics Letters,COD
YBCO,Cuprate,1001457,- Ba2 Cu3 O7 Y -,P m m m,47,3.8206,3.8851,11.6757,173.3,1987,Europhysics Letters,COD
YBCO,Cuprate,1006053,- Ba Cu O5 Y2 -,P n m a,62,12.1792,5.659,7.1325,491.6,1992,Journal of Solid State Chemistry,COD
YBCO,Cuprate,1008351,- Ba2 Cu3 O6.8 Y -,P m m m,47,3.825,3.8864,11.6945,173.8,1987,"Physical Review, Serie 3. B - Condensed Matter (18,1978-)",COD
YBCO,Cuprate,1008352,- Ba2 Cu3 O6.8 Y -,P m m m,47,3.8174,3.8804,11.652,172.6,1987,"Physical Review, Serie 3. B - Condensed Matter (18,1978-)",COD
YBCO,Cuprate,1008353,- Ba2 Cu3 O7 Y -,P m m m,47,3.8198,3.8849,11.6762,173.3,1987,"Physical Review, Serie 3. B - Condensed Matter (18,1978-)",COD
YBCO,Cuprate,1008354,- Ba2 Cu3 O7 Y -,P m m m,47,3.8126,3.8804,11.6333,172.1,1987,"Physical Review, Serie 3. B - Condensed Matter (18,1978-)",COD
YBCO,Cuprate,1008355,- Ba2.1 Cu3 O6 Y0.9 -,P 4/m m m,123,3.8715,3.8715,11.738,175.9,1987,Nature (London),COD
YBCO,Cuprate,1008369,- Ba4 Cu7 O14.3 Y2 -,A m m m,65,3.851,3.869,50.29,749.3,1988,Nature (London),COD
YBCO,Cuprate,1008382,- Ba2 Cu3 O6.91 Y -,P m m m,47,3.8091,3.8788,11.6369,171.9,1988,Solid State Communications,COD
YBCO,Cuprate,1008383,- Ba2 Cu3 O6.91 Y -,P m m m,47,3.8093,3.8787,11.6376,171.9,1988,Solid State Communications,COD
YBCO,Cuprate,1008384,- Ba2 Cu3 O6.91 Y -,P m m m,47,3.8097,3.8788,11.6397,172,1988,Solid State Communications,COD
YBCO,Cuprate,1008385,- Ba2 Cu3 O6.91 Y -,P m m m,47,3.8097,3.8788,11.6409,172,1988,Solid State Communications,COD
YBCO,Cuprate,1008386,- Ba2 Cu3 O6.91 Y -,P m m m,47,3.8099,3.8789,11.6425,172.1,1988,Solid State Communications,COD
YBCO,Cuprate,1008387,- Ba2 Cu3 O6.91 Y -,P m m m,47,3.8102,3.8791,11.6445,172.1,1988,Solid State Communications,COD
YBCO,Cuprate,1008388,- Ba2 Cu3 O6.91 Y -,P m m m,47,3.8109,3.8793,11.6477,172.2,1988,Solid State Communications,COD
YBCO,Cuprate,1008389,- Ba2 Cu3 O6.91 Y -,P m m m,47,3.8115,3.8795,11.6512,172.3,1988,Solid State Communications,COD
YBCO,Cuprate,1008390,- Ba2 Cu3 O6.91 Y -,P m m m,47,3.8121,3.8798,11.6542,172.4,1988,Solid State Communications,COD
YBCO,Cuprate,1008391,- Ba2 Cu3 O6.91 Y -,P m m m,47,3.8128,3.8802,11.658,172.5,1988,Solid State Communications,COD
YBCO,Cuprate,1008392,- Ba2 Cu3 O6.91 Y -,P m m m,47,3.8136,3.8806,11.662,172.6,1988,Solid State Communications,COD
YBCO,Cuprate,1008393,- Ba2 Cu3 O6.91 Y -,P m m m,47,3.8143,3.8812,11.6662,172.7,1988,Solid State Communications,COD
YBCO,Cuprate,1008394,- Ba2 Cu3 O6.91 Y -,P m m m,47,3.8148,3.8815,11.6681,172.8,1988,Solid State Communications,COD
YBCO,Cuprate,1008395,- Ba2 Cu3 O6.91 Y -,P m m m,47,3.8151,3.8817,11.6699,172.8,1988,Solid State Communications,COD
YBCO,Cuprate,1008396,- Ba2 Cu3 O6.91 Y -,P m m m,47,3.8158,3.8822,11.6737,172.9,1988,Solid State Communications,COD
YBCO,Cuprate,1008397,- Ba2 Cu3 O6.91 Y -,P m m m,47,3.8177,3.8836,11.6827,173.2,1988,Solid State Communications,COD
YBCO,Cuprate,1008398,- Ba2 Cu3 O6.91 Y -,P m m m,47,3.8091,3.8788,11.6369,171.9,1988,Solid State Communications,COD
YBCO,Cuprate,1008399,- Ba2 Cu3 O6.91 Y -,P m m m,47,3.8093,3.8787,11.6376,171.9,1988,Solid State Communications,COD
YBCO,Cuprate,1008400,- Ba2 Cu3 O6.91 Y -,P m m m,47,3.8097,3.8788,11.6397,172,1988,Solid State Communications,COD
YBCO,Cuprate,1008401,- Ba2 Cu3 O6.91 Y -,P m m m,47,3.8097,3.8788,11.6409,172,1988,Solid State Communications,COD
YBCO,Cuprate,1008402,- Ba2 Cu3 O6.91 Y -,P m m m,47,3.8099,3.8789,11.6425,172.1,1988,Solid State Communications,COD
YBCO,Cuprate,1008403,- Ba2 Cu3 O6.91 Y -,P m m m,47,3.8102,3.8791,11.6445,172.1,1988,Solid State Communications,COD
YBCO,Cuprate,1008404,- Ba2 Cu3 O6.91 Y -,P m m m,47,3.8109,3.8793,11.6477,172.2,1988,Solid State Communications,COD
YBCO,Cuprate,1008405,- Ba2 Cu3 O6.91 Y -,P m m m,47,3.8115,3.8795,11.6512,172.3,1988,Solid State Communications,COD
YBCO,Cuprate,1008406,- Ba2 Cu3 O6.91 Y -,P m m m,47,3.8121,3.8798,11.6542,172.4,1988,Solid State Communications,COD
YBCO,Cuprate,1008407,- Ba2 Cu3 O6.91 Y -,P m m m,47,3.8128,3.8802,11.658,172.5,1988,Solid State Communications,COD
YBCO,Cuprate,1008408,- Ba2 Cu3 O6.91 Y -,P m m m,47,3.8136,3.8806,11.662,172.6,1988,Solid State Communications,COD
YBCO,Cuprate,1008409,- Ba2 Cu3 O6.91 Y -,P m m m,47,3.8143,3.8812,11.6662,172.7,1988,Solid State Communications,COD
YBCO,Cuprate,1008410,- Ba2 Cu3 O6.91 Y -,P m m m,47,3.8148,3.8815,11.6681,172.8,1988,Solid State Communications,COD
YBCO,Cuprate,1008411,- Ba2 Cu3 O6.91 Y -,P m m m,47,3.8151,3.8817,11.6699,172.8,1988,Solid State Communications,COD
YBCO,Cuprate,1008412,- Ba2 Cu3 O6.91 Y -,P m m m,47,3.8158,3.8822,11.6737,172.9,1988,Solid State Communications,COD
YBCO,Cuprate,1008413,- Ba2 Cu3 O6.91 Y -,P m m m,47,3.8177,3.8836,11.6827,173.2,1988,Solid State Communications,COD
YBCO,Cuprate,1008414,- Ba2 Cu3 O6.86 Y -,P m m m,47,3.8103,3.8789,11.6287,171.9,1988,Solid State Communications,COD
YBCO,Cuprate,1008415,- Ba2 Cu3 O6.86 Y -,P m m m,47,3.8108,3.8789,11.6328,172,1988,Solid State Communications,COD
YBCO,Cuprate,1008416,- Ba2 Cu3 O6.86 Y -,P m m m,47,3.8114,3.8792,11.6373,172.1,1988,Solid State Communications,COD
YBCO,Cuprate,1008417,- Ba2 Cu3 O6.86 Y -,P m m m,47,3.8142,3.8807,11.6527,172.5,1988,Solid State Communications,COD
YBCO,Cuprate,1008418,- Ba2 Cu3 O6.86 Y -,P m m m,47,3.818,3.8835,11.6726,173.1,1988,Solid State Communications,COD
YBCO,Cuprate,1008419,- Ba2 Cu3 O6.86 Y -,P m m m,47,3.8103,3.8789,11.6287,171.9,1988,Solid State Communications,COD
YBCO,Cuprate,1008420,- Ba2 Cu3 O6.86 Y -,P m m m,47,3.8108,3.8789,11.6328,172,1988,Solid State Communications,COD
YBCO,Cuprate,1008421,- Ba2 Cu3 O6.86 Y -,P m m m,47,3.8114,3.8792,11.6373,172.1,1988,Solid State Communications,COD
YBCO,Cuprate,1008422,- Ba2 Cu3 O6.86 Y -,P m m m,47,3.8142,3.8807,11.6527,172.5,1988,Solid State Communications,COD
YBCO,Cuprate,1008423,- Ba2 Cu3 O6.86 Y -,P m m m,47,3.818,3.8835,11.6726,173.1,1988,Solid State Communications,COD
YBCO,Cuprate,1008448,- Ba2 Cu4 O8.06 Y -,A m m m,65,3.8415,3.8707,27.24,405,1989,Journal of the Less-Common Metals,COD
YBCO,Cuprate,1008649,- Ba2 Cu3 O6.877 Y -,P m m m,47,3.8184,3.8857,11.701,173.6,1993,"Physical Review, Serie 3. B - Condensed Matter (18,1978-)",COD
YBCO,Cuprate,1008696,- Ba2 Cu3 O6.5 Y -,P m m m,47,3.8468,3.8747,11.7466,175.1,1987,Materials Research Bulletin,COD
YBCO,Cuprate,1008706,- Ba2 Cu3 O6.072 Y -,P 4/m m m,123,3.857,3.857,11.8194,175.8,1987,Materials Research Bulletin,COD
YBCO,Cuprate,1008857,- Ba2 Cu2.78 O7 Y -,P 4/m m m,123,3.8764,3.8764,11.624,174.7,1993,"Physical Review, Serie 3. B - Condensed Matter (18,1978-)",COD
YBCO,Cuprate,1516578,- Ba2 Cu2.92 O6 Y -,P 4/m m m,123,3.864,3.864,11.782,175.91,1998,Materials Science and Engineering B,COD
YBCO,Cuprate,1521078,- Ba2 Cu3 O6.48 Y -,P m m m,47,7.674,3.881,11.724,349.173,1999,Physica C (Amsterdam),COD
YBCO,Cuprate,1522242,- Ba2 Cu3 O7 Y -,P m m m,47,3.884,3.8193,11.681,173.278,1999,Physica C (Amsterdam),COD
YBCO,Cuprate,1526963,- Ba2 Cu3 O7 Y -,P m m m,47,3.8856,3.8211,11.6869,173.519,2000,Physica C (Amsterdam),COD
YBCO,Cuprate,1530505,- Ba2 Cu2.88 O6.61 Y -,P m m m,47,3.87,3.869,11.715,175.409,1987,Materials Research Bulletin,COD
YBCO,Cuprate,1530506,- Ba2 Cu2.89 O6.66 Y -,P 4/m m m,123,3.8693,3.8693,11.715,175.391,1987,Materials Research Bulletin,COD
YBCO,Cuprate,1530713,- Ba2 Cu3 O7 Y -,P m m m,47,3.8181,3.8825,11.639,172.534,1988,Materials Research Bulletin,COD
YBCO,Cuprate,1531060,- Ba2 Cu3 O6.97 Y -,P m m m,47,3.8163,3.8659,11.6531,171.923,2002,Journal of Bangladesh Academy of Sciences,COD
YBCO,Cuprate,1531408,- Ba2 Cu3 O6.5 Y -,P m m m,47,7.69,3.883,11.737,350.47,2001,Molecular Physics Reports,COD
YBCO,Cuprate,1531411,- Ba2 Cu3 O6.71 Y -,P m m m,47,7.684,3.886,11.777,351.662,2001,Molecular Physics Reports,COD
YBCO,Cuprate,1534724,- Ba4 Cu6.77 O14.26 Y2 -,A m m m,65,3.851,3.869,50.29,749.297,1994,Journal of Solid State Chemistry,COD
YBCO,Cuprate,1534728,- Ba4 Cu6.76 O14.54 Y2 -,A m m m,65,3.8584,3.8776,50.367,753.557,1994,Journal of Solid State Chemistry,COD
YBCO,Cuprate,1534734,- Ba4 Cu6.83 O14.6 Y2 -,A m m m,65,3.8592,3.8799,50.495,756.077,1994,Journal of Solid State Chemistry,COD
YBCO,Cuprate,1534737,- Ba4 Cu6.72 O14.63 Y2 -,A m m m,65,3.8593,3.8796,50.478,755.784,1994,Journal of Solid State Chemistry,COD
YBCO,Cuprate,1534741,- Ba4 Cu6.98 O14.8 Y2 -,A m m m,65,3.8347,3.8836,50.679,754.734,1994,Journal of Solid State Chemistry,COD
YBCO,Cuprate,1534744,- Ba4 Cu6.74 O14.6 Y2 -,A m m m,65,3.8642,3.8717,50.471,755.098,1994,Journal of Solid State Chemistry,COD
YBCO,Cuprate,1534756,- Ba2 Cu4 O8 Y -,A m m m,65,3.8386,3.8689,27.201,403.966,1993,Physica C (Amsterdam),COD
YBCO,Cuprate,1534802,- Ba1.98 Cu2.91 O6.47 Y0.98 -,P m m m,47,3.83,3.888,11.662,173.659,1991,Doklady Akademii Nauk SSSR,COD
YBCO,Cuprate,1534906,- Ba4 Cu6 O13 Y2 -,P m m m,47,7.655,3.873,11.735,347.917,1993,Journal of Solid State Chemistry,COD
YBCO,Cuprate,1535083,- Ba2 Cu2.91 O6.58 Y -,P 4/m m m,123,3.867,3.867,11.734,175.467,1993,Kristallografiya,COD
YBCO,Cuprate,1538012,- Ba Cu O5 Y2 -,P b n m,62,7.1335,12.1763,5.659,491.539,1987,"Acta Chemica Scandinavica, Series A: (28,1974-)",COD
YBCO,Cuprate,1538678,- Ba2 Cu3 O7 Y -,P m m m,47,3.82,3.88,11.662,172.849,1988,"Japanese Journal of Applied Physics, Part 2",COD
YBCO,Cuprate,1539381,- Ba Cu0.75 O2.25 Y0.25 -,P m -3,200,8.067,8.067,8.067,524.972,1988,Materials Chemistry and Physics,COD
YBCO,Cuprate,1539385,- Ba3 Cu1.5 O5.5 Y0.5 -,I m m m,71,4.004,4.111,21.585,355.299,1988,Materials Chemistry and Physics,COD
YBCO,Cuprate,1539699,- Ba2 Cu3 O6.73 Y -,P m m m,47,3.8193,3.8835,11.6832,173.288,1990,Physica C (Amsterdam),COD
YBCO,Cuprate,1539703,- Ba2 Cu3 O6.58 Y -,P m m m,47,3.8252,3.8786,11.6987,173.567,1990,Physica C (Amsterdam),COD
YBCO,Cuprate,1539707,- Ba2 Cu3 O6.45 Y -,P m m m,47,3.8293,3.875,11.7101,173.761,1990,Physica C (Amsterdam),COD
YBCO,Cuprate,1539709,- Ba2 Cu3 O6.35 Y -,P 4/m m m,123,3.858,3.858,11.7913,175.504,1990,Physica C (Amsterdam),COD
YBCO,Cuprate,1539804,- Ba2 Cu2.93 O6.91 Y -,P m m m,47,3.854,3.866,11.654,173.64,1988,Journal de Physique (Paris),COD
YBCO,Cuprate,1539852,- Ba4 Cu3 O8.5 Y -,P m -3,200,8.1218,8.1218,8.1218,535.743,1989,Physica C (Amsterdam),COD
YBCO,Cuprate,1539855,- Ba4 Cu3 O9 Y -,P m -3,200,8.1174,8.1174,8.1174,534.873,1989,Physica C (Amsterdam),COD
YBCO,Cuprate,1539864,- Ba4 Cu6.91 O14.94 Y2 -,A m m m,65,3.83941,3.87541,50.55865,752.277,1994,Physica C (Amsterdam),COD
YBCO,Cuprate,1539866,- Ba4 Cu6.92 O14.33 Y2 -,A m m m,65,3.84847,3.87166,50.7643,756.386,1994,Physica C (Amsterdam),COD
YBCO,Cuprate,1540063,- Ba2 Cu3 O6.69 Y -,P m m m,47,3.857,3.865,11.723,174.758,1987,"Japanese Journal of Applied Physics, Part 2",COD
YBCO,Cuprate,1540083,- Ba2 Cu3 O6.23 Y -,P m m m,47,3.8818,3.8972,11.8942,179.937,1987,Solid State Communications,COD
YBCO,Cuprate,1540084,- Ba2 Cu3 O6 Y -,P 4/m m m,123,3.8908,3.8908,11.9735,181.259,1987,Solid State Communications,COD
YBCO,Cuprate,1540085,- Ba2 Cu3 O5.8 Y -,P 4/m m m,123,3.8801,3.8801,11.9391,179.745,1987,Solid State Communications,COD
YBCO,Cuprate,1540086,- Ba2 Cu3 O5.72 Y -,P 4/m m m,123,3.8728,3.8728,11.9105,178.641,1987,Solid State Communications,COD
YBCO,Cuprate,1540143,- Ba2 Cu3 O6.9 Y -,P m m m,47,3.812,3.877,11.646,172.118,1988,"Japanese Journal of Applied Physics, Part 2",COD
YBCO,Cuprate,1540144,- Ba2 Cu3 O6.4 Y -,P 4/m m m,123,3.852,3.852,11.72,173.9,1988,"Japanese Journal of Applied Physics, Part 2",COD
YBCO,Cuprate,1540179,- Ba2 Cu3 O6.48 Y -,P m m m,47,3.8415,3.8778,11.747,174.99,1990,"Physical Review, Serie 3. B - Condensed Matter (18,1978-)",COD
YBCO,Cuprate,1540194,- Ba2 Cu3 O6.15 Y -,P 4/m m m,123,3.8644,3.8644,11.7881,176.039,1987,"Japanese Journal of Applied Physics, Part 2",COD
YBCO,Cuprate,1540197,- Ba2 Cu3 O6.05 Y -,P 4/m m m,123,3.8588,3.8588,11.771,175.274,1987,"Japanese Journal of Applied Physics, Part 2",COD
YBCO,Cuprate,1540272,- Ba2 Cu3 O6 Y -,P 4/m m m,123,3.87,3.87,11.801,176.742,1988,"Acta Physica Polonica, A",COD
YBCO,Cuprate,1540322,- Ba2 Cu2.84 O6.58 Y -,P m m m,47,3.855,3.857,11.653,173.265,1989,"Nanjing Daxue Xuebaro, Ziran Kexue",COD
YBCO,Cuprate,1540324,- Ba2 Cu3 O6 Y -,P 4/m m m,123,3.86424,3.86424,11.9155,177.926,1992,Physica C (Amsterdam),COD
YBCO,Cuprate,1540327,- Ba2 Cu3 O6 Y -,P 4/m m m,123,3.7764,3.7764,11.3947,162.502,1992,Physica C (Amsterdam),COD
YBCO,Cuprate,1540329,- Ba2 Cu3 O7 Y -,P m m m,47,3.77255,3.85689,11.2792,164.116,1992,Physica C (Amsterdam),COD
YBCO,Cuprate,1540332,- Ba2 Cu4 O8 Y -,A m m m,65,3.8548,3.86878,26.7668,399.183,1992,Physica C (Amsterdam),COD
YBCO,Cuprate,1540335,- Ba2 Cu4 O8 Y -,A m m m,65,3.72273,3.8098,25.9752,368.403,1992,Physica C (Amsterdam),COD
YBCO,Cuprate,1540337,- Ba2 Cu3 O6 Y -,P 4/m m m,123,3.83287,3.83287,12.4775,183.306,1992,Physica C (Amsterdam),COD
YBCO,Cuprate,1540853,- Ba2 Cu3 O6.7 Y -,P m m m,47,3.8336,3.8828,11.7503,174.904,1990,"Physical Review, Serie 3. B - Condensed Matter (18,1978-)",COD
YBCO,Cuprate,1540941,- Ba2 Cu3 O6.5 Y -,P m m m,47,3.83,3.87,11.69,173.27,1988,Solid State Communications,COD
YBCO,Cuprate,1540942,- Ba2 Cu3 O6.67 Y -,P m m m,47,3.806,3.872,11.61,171.095,1988,Solid State Communications,COD
YBCO,Cuprate,1540943,- Ba2 Cu3 O6.14 Y -,P m m m,47,3.816,3.871,11.65,172.091,1988,Solid State Communications,COD
YBCO,Cuprate,1540944,- Ba2 Cu3 O6.47 Y -,P m m m,47,3.81,3.874,11.63,171.658,1988,Solid State Communications,COD
YBCO,Cuprate,1540950,- Ba2 Cu3 O6.958 Y -,P m m m,47,3.8273,3.8924,11.6737,173.908,1990,Solid State Communications,COD
YBCO,Cuprate,1540952,- Ba2 Cu3 O6.967 Y -,P m m m,47,3.8282,3.8874,11.6647,173.591,1990,Solid State Communications,COD
YBCO,Cuprate,1541033,- Ba2 Cu3 O6.7 Y -,P m m m,47,3.893,3.813,11.687,173.482,1988,"Scientia Sinica, Series B",COD
YBCO,Cuprate,1559344,- Ba2 Cu4 O8 Y -,A m m m,65,3.834,3.868,27.15,402.6,1992,Acta Chemica Scandinavica,COD
YBCO,Cuprate,2100804,- Ba2 Cu3 O6 Y -,P 4/m m m,,3.86,3.86,11.813,176.05,1992,Acta Crystallographica Section B,COD
YBCO,Cuprate,2100876,- Ba Cu O5 Y2 -,P n m a,62,12.188,5.662,7.132,492.2,1993,Acta Crystallographica Section B,COD
YBCO,Cuprate,2101545,- Ba Cu O5 Y2 -,P n m a,62,12.1793,5.6591,7.1323,491.59,1996,Acta Crystallographica Section B,COD
YBCO,Cuprate,2107236,- Ba2 Cu3 O6.54 Y -,P m m m,47,3.847,3.875,11.7,174.413,1992,"Acta Crystallographica B (39,1983-)",COD
YBCO,Cuprate,2107237,- Ba2 Cu3 O6.78 Y -,P m m m,47,3.842,3.886,11.69,174.532,1992,"Acta Crystallographica B (39,1983-)",COD
YBCO,Cuprate,4508623,- Ba2 Cu2 O10 Y4 -,P n m a,62,12.175,5.6591,7.1287,491.16,2006,Crystal Growth & Design,COD
YBCO,Cuprate,9007744,- Ba2 Cu2.941 O6.822 Y -,P m m m,47,3.836,3.883,11.686,174.065,1990,"Acta Crystallographica, Section C",COD
La2CuO4,Cuprate,1008541,- Cu La2 O4 -,B m a b,64,5.352,5.4,13.157,380.2,1992,"Physica C (Amsterdam) (152,1988-)",COD
La2CuO4,Cuprate,1008542,- Cu La2 O4.178 -,B m a b,64,5.328,5.427,13.194,381.5,1992,"Physica C (Amsterdam) (152,1988-)",COD
La2CuO4,Cuprate,1008572,- Cu La2 O4 -,C m c a,64,5.35,13.148,5.398,379.7,1990,Materials Research Society Symposia Proceedings,COD
La2CuO4,Cuprate,1008573,- Cu La2 O4.024 -,F m m m,69,5.35,13.148,5.398,379.7,1990,Materials Research Society Symposia Proceedings,COD
La2CuO4,Cuprate,1528703,- Cu La2 O4 -,F m m m,69,5.365,5.409,13.17,382.184,1973,Journal of Solid State Chemistry,COD
La2CuO4,Cuprate,1531436,- Cu La2 O4.02 -,P c c n,56,5.3788,5.385,13.139,380.569,2001,Phase Transition,COD
La2CuO4,Cuprate,1533202,- Cu0.98 La O2.58 -,P -3 1 c,163,6.6941,6.6941,10.4157,404.207,2003,Solid State Sciences,COD
La2CuO4,Cuprate,1533203,- Cu0.93 La O2.57 -,P -3 1 c,163,6.69461,6.69461,10.3997,403.647,2003,Solid State Sciences,COD
La2CuO4,Cuprate,1533204,- Cu0.98 La O2.59 -,P -3 1 c,163,6.68821,6.68821,10.3811,402.155,2003,Solid State Sciences,COD
La2CuO4,Cuprate,1536780,- Cu La2 O4.09 -,F m m m,69,5.34,5.34,13.23,377.261,1993,"Physical Review, Serie 3. B - Condensed Matter (18,1978-)",COD
La2CuO4,Cuprate,1536783,- Cu La2 O4.12 -,F m m m,69,5.33794,5.4106,13.2155,381.683,1993,"Physical Review, Serie 3. B - Condensed Matter (18,1978-)",COD
La2CuO4,Cuprate,1536822,- Cu La2 O4 -,"C m c a (c,a,b)",64,5.624,5.714,12.198,391.989,1993,"Physical Review, Serie 3. B - Condensed Matter (18,1978-)",COD
La2CuO4,Cuprate,1540195,- Cu La2 O3.95 -,C m m m,65,5.353,13.14,5.4012,379.912,1987,"Japanese Journal of Applied Physics, Part 2",COD
La2CuO4,Cuprate,1540781,- Cu La2 O3.97 -,P c c n,56,5.3538,5.4034,13.1449,380.265,1988,"Japanese Journal of Applied Physics, Part 1",COD
La2CuO4,Cuprate,1551940,- Cu La O3 -,R -3 c :H,167,5.49944,5.49944,13.2172,346.184,2014,Physical Review B,COD
La2CuO4,Cuprate,1551985,- Cu La O3 -,P 4/m,83,3.81897,3.81897,3.97258,57.938,1993,Physical Review B,COD
La2CuO4,Cuprate,2001418,- Cu2 La2 O5 -,P b a m,,5.549,10.4774,3.8796,225.556,1993,Acta Crystallographica Section C,COD
La2CuO4,Cuprate,2002183,- Cu La2 O4 -,A b m a,64,5.406,5.37,13.15,381.7,1977,Zeitschrift fuer Anorganische und Allgemeine Chemie,COD
La2CuO4,Cuprate,2005541,- Cu2 La2 O5 -,P b a m,55,5.5464,10.472,3.87959,225.334,1996,Acta Crystallographica Section C,COD
La2CuO4,Cuprate,2005542,- Cu2 La2 O5 -,P b a m,55,5.53528,10.449,3.87265,223.987,1996,Acta Crystallographica Section C,COD
La2CuO4,Cuprate,2020252,- Cu La O2.892 -,R -3 c :H,167,5.50195,5.50195,13.2124,346.374,1991,"Acta Crystallographica C (39,1983-)",COD
La2CuO4,Cuprate,4030534,- Cu La2 O4.09 -,B m a b,64,5.3236,5.4033,13.1835,379.223,1993,European Journal of Solid State and Inorganic Chemistry,COD
La2CuO4,Cuprate,4030535,- Cu La2 O4.09 -,B m a b,64,5.3412,5.4033,13.2191,381.5,1993,European Journal of Solid State and Inorganic Chemistry,COD
La2CuO4,Cuprate,9008169,- Cu La O2 -,R -3 m :H,166,3.83,3.83,17.1,217.232,1969,Zeitschrift fur Kristallographie,COD
BSCCO,Cuprate,1000285,- Bi2 Ca Cu2 O8 Sr2 -,A m a a,66,5.4054,5.4016,30.7152,896.8,1988,Modern Physics Letters B,COD
BSCCO,Cuprate,1532552,- Bi0.45 Ca Cu2.55 O7.07 Sr2 -,P 4/m m m,123,3.796,3.796,12.689,182.844,2002,Zhurnal Strukturnoi Khimii (Issue-No. from 1981),COD
BSCCO,Cuprate,1532664,- Bi2.1 Ca2 Cu3 O10 Sr1.9 -,I 4/m m m,139,3.853,3.853,37.072,550.356,2003,Journal of the Physical Society of Japan,COD
BSCCO,Cuprate,1534544,- Bi1.952 Ca0.23 Cu1.86 O8 Sr1.84 -,B b m b,66,5.407,5.412,30.771,900.442,1993,Zhurnal Neorganicheskoi Khimii,COD
BSCCO,Cuprate,1534548,- Bi3.86 Ca0.87 Cu2.74 O14 Sr3.62 -,P b m m,51,5.411,5.417,27.75,813.391,1994,Zhurnal Strukturnoi Khimii (Issue-No. from 1981),COD
BSCCO,Cuprate,1534621,- Bi0.38 Ca8.2 Cu23.62 O41 Sr5.8 -,C c c 2,37,12.942,11.387,27.46,4046.79,1993,Kristallografiya,COD
BSCCO,Cuprate,1534626,- Bi0.5 Ca Cu1.5 O4 Sr -,P 4/m m m,123,5.465,5.465,3.2143,95.999,1994,Kristallografiya,COD
BSCCO,Cuprate,1536784,- Bi2 Ca Cu2 O9 Sr2 -,B b m b,66,5.3957,5.3971,30.649,892.534,1990,"Physical Review, Serie 3. B - Condensed Matter (18,1978-)",COD
BSCCO,Cuprate,1537159,- Bi2 Ca0.3 Cu4 O10 Sr2.7 -,I 4/m m m,139,3.8504,3.8504,39.303,582.69,1990,"Sverkhprovodimest: Fizika, Khimiya, Tekhnika",COD
BSCCO,Cuprate,1539149,- Bi1.8 Ca1.2 Cu2.2 O8.22 Sr1.8 -,F m m m,69,5.39,5.39,30.725,892.626,1988,"Japanese Journal of Applied Physics, Part 2",COD
BSCCO,Cuprate,1539652,- Bi0.18 Ca1.1 Cu0.82 O2.976 Sr0.9 -,I m m m,71,3.802,12.297,3.296,154.099,1989,"Sverkhprovodimest: Fizika, Khimiya, Tekhnika",COD
BSCCO,Cuprate,1539656,- Bi2.14908 Ca0.2 Cu O4 Sr1.40148 -,"C m c m (c,a,b)",63,5.49,28.02,24.84,3821.13,1989,"Sverkhprovodimest: Fizika, Khimiya, Tekhnika",COD
BSCCO,Cuprate,1540940,- Bi2 Ca Cu2 O9.07 Sr2 -,A m a a,66,5.423,5.376,30.72,895.612,1989,Physica C (Amsterdam),COD
BSCCO,Cuprate,1541124,- Bi2.15 Ca0.75 Cu2 O8 Sr1.92 -,A m a a,66,5.408,5.413,30.871,903.702,1990,"Physical Review, Serie 3. B - Condensed Matter (18,1978-)",COD
BSCCO,Cuprate,2020193,- Bi0.31 Ca5.64 Cu17 O29 Sr4.05 -,F 2 2 2,22,12.811,11.3445,19.5175,2836.56,1988,"Acta Crystallographica C (39,1983-)",COD
BSCCO,Cuprate,2101436,- Bi2 Ca Cu2 O8 Sr2 -,C 1 c 1,,37.754,5.4109,41.07,8155,1996,Acta Crystallographica Section B,COD
BSCCO,Cuprate,2101437,- Bi2 Ca Cu2 O8 Sr2 -,C c c 2,,5.4112,30.873,5.416,904.8,1996,Acta Crystallographica Section B,COD
BSCCO,Cuprate,2106151,- Bi0.84 Ca6.72 Cu8 O16 Sr6.44 -,F 2 2 2,22,11.38,12.996,3.9155,579.081,1997,"Acta Crystallographica B (39,1983-)",COD
BSCCO,Cuprate,2106684,- Bi2.09 Ca Cu2 O8.22 Sr1.9 -,C 1 c 1,9,37.754,5.4109,41.07,8155.35,1996,"Acta Crystallographica B (39,1983-)",COD
BSCCO,Cuprate,2106685,- Bi2.1 Ca1.12 Cu2 O8 Sr1.78 -,C c c 2,37,5.4112,30.873,5.4161,904.814,1996,"Acta Crystallographica B (39,1983-)",COD
BSCCO,Cuprate,2310291,- Bi1.11 Ca0.8 Cu2 O8.144 Sr1.82 -,A m a a,66,5.408,5.413,30.871,903.702,1993,Acta Crystallographica Section A,COD
BSCCO,Cuprate,2310292,- Bi1.05 Ca0.96 Cu2 O8.144 Sr1.75 -,A m a a,66,5.415,5.4149,30.861,904.896,1993,Acta Crystallographica Section A,COD
BSCCO,Cuprate,8103632,- Bi0.28 Ca6.024 Cu16.447 O28.63 Sr3.66 -,F 2 2 2,22,11.319,12.763,19.491,2815.76,2000,"Zeitschrift fuer Kristallographie (149,1979-)",COD
TlBaCaCuO,Cuprate,1001366,- Ba2 Ca1.9 Cu3 O10.94 Tl1.82 -,I 4/m m m,139,3.85,3.85,35.6,527.7,1988,Journal of Solid State Chemistry,COD
TlBaCaCuO,Cuprate,1001367,- Ba2 Ca Cu2 O7 Tl -,P 4/m m m,123,3.833,3.833,12.68,186.3,1988,Journal of Solid State Chemistry,COD
TlBaCaCuO,Cuprate,1001373,- Ba2 Ca2 Cu3 O8.84 Tl0.93 -,P 4/m m m,123,3.844,3.844,15.88,234.6,1988,"Comptes Rendus Hebdomadaires des Seances de l'Academie des Sciences, Serie C, Sciences Chimiques (1966-)",COD
TlBaCaCuO,Cuprate,1001420,- Ba2 Ca1.07 Cu2 O8 Tl1.93 -,I 4/m m m,139,3.86,3.86,29.388,437.9,1988,Modern Physics Letters B,COD
TlBaCaCuO,Cuprate,1001532,- Ba2 Ca Cu2 O8 Tl2 -,I 4/m m m,139,3.8565,3.8565,29.3122,435.9,1992,Journal of Solid State Chemistry,COD
TlBaCaCuO,Cuprate,1001533,- Ba2 Ca Cu2 O8 Tl1.81 -,I 4/m m m,139,3.8489,3.8489,29.3153,434.3,1992,Journal of Solid State Chemistry,COD
TlBaCaCuO,Cuprate,1006076,- Ba2 Ca1.856 Cu3.276 O10 Tl1.864 -,I 4/m m m,139,3.85174,3.85174,35.65889,529,1994,"Physica C (Amsterdam) (152,1988-)",COD
TlBaCaCuO,Cuprate,1530847,- Ba1.9 Ca1.9 Cu3 O9 Tl1.1 -,P 4/m m m,123,3.853,3.853,15.913,236.238,1988,Journal of Solid State Chemistry,COD
TlBaCaCuO,Cuprate,1531515,- Ba4 Ca4 Cu6 O19 Tl3 -,I 4/m m m,139,3.84,3.84,67.4,993.853,2002,Journal of Alloys Compd.,COD
TlBaCaCuO,Cuprate,1531516,- Ba6 Ca6 Cu9 O29 Tl5 -,P 4/m m m,123,3.84,3.84,51.54,759.988,2002,Journal of Alloys Compd.,COD
TlBaCaCuO,Cuprate,1531517,- Ba8 Ca8 Cu12 O39 Tl7 -,I 4/m m m,139,3.84,3.84,138.76,2046.1,2002,Journal of Alloys Compd.,COD
TlBaCaCuO,Cuprate,1531518,- Ba2 Ca1.86 Cu3 O9 Tl1.12 -,P 4/m m m,123,3.8443,3.8443,15.863,234.434,2002,Journal of Alloys Compd.,COD
TlBaCaCuO,Cuprate,1532574,- Ba2 Ca2 Cu3.134 O9.808 Tl1.778 -,I 4/m m m,139,3.8515,3.8515,35.6695,529.123,2003,Journal of the Ceramic Society of Japan,COD
TlBaCaCuO,Cuprate,1535725,- Ba2 Ca0.9 Cu2.14 O8 Tl1.96 -,I 4/m m m,139,3.852,3.852,29.29,434.602,1991,"Sverkhprovodimest: Fizika, Khimiya, Tekhnika",COD
TlBaCaCuO,Cuprate,1539761,- Ba2 Ca Cu2 O7 Tl -,P 4/m m m,123,3.847,3.847,12.73,188.396,1990,Solid State Communications,COD
TlBaCaCuO,Cuprate,1540082,- Ba1.96 Ca0.93 Cu1.96 O8.17 Tl2 -,I 4/m m m,139,3.8558,3.8558,29.2596,435.008,1988,Physica C (Amsterdam),COD
TlBaCaCuO,Cuprate,1540275,- Ba2 Ca Cu2 O8 Tl2 -,I 4/m m m,139,3.847,3.847,29.43,435.547,1988,"Journal of Physics D, Applied Physics",COD
TlBaCaCuO,Cuprate,1540277,- Ba2 Ca2 Cu3 O8.5 Tl -,P 4/m m m,123,3.847,3.847,15.89,235.163,1989,Modern Physics Letters B,COD
TlBaCaCuO,Cuprate,1540938,- Ba2 Ca0.93 Cu2 O7.86 Tl1.81 -,I 4/m m m,139,3.852,3.852,29.21,433.415,1988,Physica C (Amsterdam),COD
TlBaCaCuO,Cuprate,1540970,- Ba1.9 Ca0.94 Cu1.9 O8 Tl2.26 -,I 4/m m m,139,3.85032,3.85032,29.2997,434.367,1988,Physica C (Amsterdam),COD
TlBaCaCuO,Cuprate,1540971,- Ba1.92 Ca1.9 Cu2.91 O10 Tl2.27 -,I 4/m m m,139,3.84775,3.84775,35.5859,526.856,1988,Physica C (Amsterdam),COD
TlBaCaCuO,Cuprate,1541252,- Ba2 Ca1.93 Cu2.862 O9 Tl1.07 -,P 4/m m m,123,3.8532,3.8532,15.9223,236.401,1988,Physica C (Amsterdam),COD
TlBaCaCuO,Cuprate,1541253,- Ba2 Ca0.83 Cu2 O6.75 Tl1.17 -,P 4/m m m,123,3.8566,3.8566,12.754,189.695,1988,Physica C (Amsterdam),COD
TlBaCaCuO,Cuprate,1541254,- Ba2 Ca0.72 Cu2 O8 Tl2.16 -,P 4/m m m,123,3.8618,3.8618,29.217,435.728,1991,Physica C (Amsterdam),COD
TlBaCaCuO,Cuprate,1541255,- Ba2 Ca0.84 Cu2 O8 Tl1.94 -,P 4/m m m,123,3.8588,3.8588,29.437,438.327,1991,Physica C (Amsterdam),COD
HgBaCaCuO,Cuprate,1008674,- Ba2 Ca2 Cu3 Hg0.692 O8.6 -,P 4/m m m,123,3.86521,3.86521,15.6486,233.8,1995,"Physica C (Amsterdam) (152,1988-)",COD
HgBaCaCuO,Cuprate,1008863,- Ba2 Ca2 Cu3 Hg O8.16 -,P 4/m m m,123,3.85159,3.85159,15.7644,233.9,1995,"Physical Review, Serie 3. B - Condensed Matter (18,1978-)",COD
HgBaCaCuO,Cuprate,1008864,- Ba2 Ca2 Cu3 Hg O8.16 -,P 4/m m m,123,3.8089,3.8089,15.4,223.4,1995,"Physical Review, Serie 3. B - Condensed Matter (18,1978-)",COD
HgBaCaCuO,Cuprate,1008865,- Ba2 Ca2 Cu3 Hg O8.16 -,P 4/m m m,123,3.7608,3.7608,15.018,212.4,1995,"Physical Review, Serie 3. B - Condensed Matter (18,1978-)",COD
HgBaCaCuO,Cuprate,1532369,- Ba2 Ca2 Cu3 Hg O8.35 -,P 4/m m m,123,3.8529,3.8529,15.8513,235.31,2002,Journal of Superconductivity,COD
HgBaCaCuO,Cuprate,9009223,- Ba2 Ca Cu2.13 Hg0.87 O6.64 -,P 4/m m m,123,3.8564,3.8564,12.682,188.604,1994,Physica C,COD
HgBaCaCuO,Cuprate,9009224,- Ba2 Ca2 Cu3.18 Hg0.82 O12.13 -,P 4/m m m,123,3.842,3.842,15.832,233.696,1994,Physica C,COD
BaFe2As2,Ferrite,4123005,- As2 Ba Fe2 -,I 4/m m m,139,3.961,3.961,13.02,204.3,2014,Journal of the American Chemical Society,COD
BaFe2As2,Ferrite,4123009,- As2 Ba Fe2 -,F m m m,69,5.6139,5.5746,12.9594,405.568,2014,Journal of the American Chemical Society,COD
LaFeAsO,Ferrite,4107570,- As Fe La O -,P 4/n m m :2,129,4.03533,4.03533,8.7409,142.336,2008,Journal of the American Chemical Society,COD
FeSe,Ferrite,1010298,- Fe Se -,P 4/n m m :1,129,3.765,3.765,5.518,78.2,1933,"Zeitschrift fuer Physikalische Chemie, Abteilung B: Chemie der Elementarprozesse, Aufbau der Materie",COD
FeSe,Ferrite,1011007,- Fe Se2 -,P m n n,58,3.575,4.791,5.715,97.9,1938,Zeitschrift fuer Anorganische und Allgemeine Chemie,COD
FeSe,Ferrite,1011366,- Fe Se -,P 63/m m c,194,3.61,3.61,5.87,66.2,1925,Geologiska Foereningens i Stockholm Foerhandlingar,COD
FeSe,Ferrite,1527086,- Fe3 Se4 -,I 1 2/m 1,12,6.208,3.541,11.281,247.862,1970,"Acta Chemica Scandinavica (1-27,1973-42,1988)",COD
FeSe,Ferrite,1528313,- Fe7 Se8 -,P 31,144,7.17,7.17,17.46,777.344,1964,Journal de Physique (Paris),COD
FeSe,Ferrite,1537570,- Fe3 Se4 -,I 1 2/m 1,12,6.2,3.53,11.26,246.324,1969,Solid State Communications,COD
FeSe,Ferrite,4002151,- Fe0.91 Se -,P 4/n m m :1,129,3.78733,3.78733,5.5144,79.098,2015,Chemistry of Materials,COD
FeSe,Ferrite,4002152,- Fe Se -,P 4/n m m :1,129,3.77354,3.77354,5.52226,78.635,2015,Chemistry of Materials,COD
FeSe,Ferrite,4002153,- Fe0.925 Se -,P 4/n m m :1,129,3.78372,3.78372,5.512,78.913,2015,Chemistry of Materials,COD
FeSe,Ferrite,4002154,- Fe Se -,P 4/n m m :1,129,3.77233,3.77233,5.52249,78.5876,2015,Chemistry of Materials,COD
FeSe,Ferrite,4329645,- Fe Se -,P 4/n m m :1,129,3.779,3.779,5.5111,78.703,2012,Inorganic Chemistry,COD
FeSe,Ferrite,9008895,- Fe Se -,P 63 m c,186,3.637,3.637,5.958,68.252,1963,Crystal Structures,COD
FeSe,Ferrite,9012125,- Fe Se2 -,P n n m,58,4.804,5.784,3.586,99.642,1975,Journal of Solid State Chemistry,COD
FeSe,Ferrite,9012551,- Fe Se2 -,P n n m,58,4.8002,5.7823,3.5834,99.462,1974,Acta Chemica Scandinavica A,COD
FeSe,Ferrite,9015076,- Fe Se -,P 63 m c,186,3.636,3.636,5.946,68.077,1972,"Neues Jahrbuch fur Mineralogie, Monatshefte",COD
FeSe,Ferrite,9017428,- Fe Se2 -,P n n m,58,4.804,5.781,3.5817,99.471,2018,Crystals,COD
FeSe,Ferrite,9017429,- Fe Se2 -,P n n m,58,4.771,5.756,3.5663,97.937,2018,Crystals,COD
FeSe,Ferrite,9017430,- Fe Se2 -,P n n m,58,4.751,5.729,3.5467,96.536,2018,Crystals,COD
FeSe,Ferrite,9017431,- Fe Se2 -,P n n m,58,4.698,5.667,3.5088,93.417,2018,Crystals,COD
FeSe,Ferrite,9017432,- Fe Se2 -,P n n m,58,4.603,5.581,3.4492,88.608,2018,Crystals,COD
FeSe,Ferrite,9017433,- Fe Se2 -,P n n m,58,4.555,5.524,3.409,85.777,2018,Crystals,COD
FeSe,Ferrite,9017434,- Fe Se2 -,P n n m,58,4.488,5.471,3.3734,82.83,2018,Crystals,COD
FeSe,Ferrite,9017435,- Fe Se2 -,P n n m,58,4.404,5.391,3.3185,78.788,2018,Crystals,COD
FeSe,Ferrite,9017436,- Fe Se2 -,P n n m,58,4.7885,5.7782,3.5821,99.113,2018,Crystals,COD
FeSe,Ferrite,9017437,- Fe Se2 -,P n n m,58,4.7893,5.7775,3.5795,99.045,2018,Crystals,COD
FeSe,Ferrite,9017438,- Fe Se2 -,P n n m,58,4.7834,5.7767,3.5789,98.893,2018,Crystals,COD
FeSe,Ferrite,9017439,- Fe Se2 -,P n n m,58,4.751,5.723,3.5501,96.527,2018,Crystals,COD
FeSe,Ferrite,9017440,- Fe Se2 -,P n n m,58,4.7446,5.772,3.5512,97.253,2018,Crystals,COD
FeS,Ferrite,1009043,- Fe S -,P -6 2 c,190,5.968,5.968,11.74,362.1,1954,Journal de Physique et du Radium,COD
FeS,Ferrite,1010760,- Fe S2 -,,,5.41,5.41,5.41,158.3,1940,"University of Toronto Studies, Geological Series",COD
FeS,Ferrite,1011013,- Fe S2 -,P n n m,58,4.436,5.414,3.381,81.2,1937,"Zeitschrift fuer Kristallographie, Kristallgeometrie, Kristallphysik, Kristallchemie (-144,1977)",COD
FeS,Ferrite,1011178,- Fe0.95 S1.05 -,P 63/m m c,194,3.43,3.43,5.68,57.9,1925,Geologiska Foereningens i Stockholm Foerhandlingar,COD
FeS,Ferrite,1011179,- Fe1.05 S0.95 -,P 63/m m c,194,3.43,3.43,5.79,59,1925,Geologiska Foereningens i Stockholm Foerhandlingar,COD
FeS,Ferrite,1011180,- Fe S -,P 63/m m c,194,3.43,3.43,5.79,59,1925,Geologiska Foereningens i Stockholm Foerhandlingar,COD
FeS,Ferrite,1504400,- Fe S -,P 63/m m c,194,3.445,3.445,5.763,59.232,2008,Journal of Physical Chemistry C,COD
FeS,Ferrite,1534893,- Fe S2 -,P c a 21,29,5.417,5.417,5.417,158.956,1989,American Mineralogist,COD
FeS,Ferrite,1539666,- Fe S -,P 63/m m c,194,3.4559,3.4559,5.7789,59.772,1972,"Physica Status Solidi, Sectio A: Applied Research",COD
FeS,Ferrite,1544891,- Fe S2 -,P a -3,205,5.417,5.417,5.417,158.956,1986,Mineralogical Journal,COD
FeS,Ferrite,1544892,- Fe S2 -,P a -3,205,5.3825,5.3825,5.3825,155.94,1986,Mineralogical Journal,COD
FeS,Ferrite,1544893,- Fe S2 -,P a -3,205,5.3702,5.3702,5.3702,154.87,1986,Mineralogical Journal,COD
FeS,Ferrite,1564889,- Fe S2 -,P n n m,58,4.4474,5.4287,3.3852,81.731,2021,Chemical Science,COD
FeS,Ferrite,1564890,- Fe S2 -,P a -3,205,5.41027,5.41027,5.41027,158.364,2021,Chemical Science,COD
FeS,Ferrite,2102944,- Fe0.91 S -,(000 ???,,6.892,11.952,5.744,473.15,2007,Acta Crystallographica Section B,COD
FeS,Ferrite,2104734,- Fe9 S10 -,P 1 21/c 1,14,6.89339,28.67216,6.88524,1178.93,2010,Acta Crystallographica Section B,COD
FeS,Ferrite,2104735,- Fe9 S10 -,P 1 21/c 1,14,6.89268,28.67214,6.8852,1178.93,2010,Acta Crystallographica Section B,COD
FeS,Ferrite,2104738,- Fe9 S10 -,P 1 21/c 1,14,6.89967,28.66865,6.88177,1178.79,2010,Acta Crystallographica Section B,COD
FeS,Ferrite,2104739,- Fe7 S8 -,C 1 2/c 1,15,11.91383,6.87079,12.91089,932.85,2010,Acta Crystallographica Section B,COD
FeS,Ferrite,2104740,- Fe7 S8 -,C 1 2/c 1,15,11.938,6.85191,12.94671,936.51,2010,Acta Crystallographica Section B,COD
FeS,Ferrite,2104749,- Fe9 S10 -,P 1 21/c 1,14,6.88904,28.66859,6.88286,1178.79,2010,Acta Crystallographica Section B,COD
FeS,Ferrite,2104750,- Fe7 S8 -,C 1 2/c 1,15,11.91356,6.87062,12.91102,932.82,2010,Acta Crystallographica Section B,COD
FeS,Ferrite,2104751,- Fe7 S8 -,C 1 2/c 1,15,11.9381,6.85202,12.9461,936.5,2010,Acta Crystallographica Section B,COD
FeS,Ferrite,2106197,- Fe7 S8 -,P 31,144,6.8673,6.8673,17.062,696.839,1971,"Acta Crystallographica B (24,1968-38,1982)",COD
FeS,Ferrite,2106703,- Fe11 S12 -,F 1 d 1,9,6.895,11.9536,34.518,2844.98,1975,"Acta Crystallographica, Section B: Structural Crystallography and Crystal Chemistry",COD
FeS,Ferrite,2106932,- Fe7 S8 -,P 31 2 1,152,6.866,6.866,17.088,697.637,1982,"Acta Crystallographica B (39,1983-)",COD
FeS,Ferrite,4124261,- Fe S -,P 4/n m m :2,129,3.6802,3.6802,5.0307,68.135,2015,Journal of the American Chemical Society,COD
FeS,Ferrite,5000115,- Fe S2 -,P a -3,205,5.4179,5.4179,5.4179,159,1969,"Acta Chemica Scandinavica (1-27,1973-42,1988)",COD
FeS,Ferrite,7228542,- Fe S2 -,P c a 21,29,5.42,5.42,5.42,159.22,2013,RSC Advances,COD
FeS,Ferrite,7700358,- Fe S2 -,P a -3,205,5.4178,5.4178,5.4178,159.026,2019,"Dalton transactions (Cambridge, England : 2003)",COD
FeS,Ferrite,9000005,- Fe S2 -,P m n n,58,3.37,4.44,5.39,80.649,1931,American Mineralogist,COD
FeS,Ferrite,9000077,- Fe3 S4 -,R -3 m :H,166,3.47,3.47,34.5,359.757,1957,American Mineralogist,COD
FeS,Ferrite,9000123,- Fe3 S4 -,F d -3 m :2,227,9.876,9.876,9.876,963.259,1964,American Mineralogist,COD
FeS,Ferrite,9000279,- Fe7 S8 -,F 1 2/d 1,15,11.902,6.859,22.787,1860.18,1972,American Mineralogist,COD
FeS,Ferrite,9000594,- Fe S2 -,P a -3,205,5.4166,5.4166,5.4166,158.921,1977,American Mineralogist,COD
FeS,Ferrite,9000595,- Fe S2 -,P 1,1,5.4166,5.4166,5.4166,158.921,1977,American Mineralogist,COD
FeS,Ferrite,9004034,- Fe S -,P -6 2 c,190,5.965,5.965,11.757,362.283,2006,American Mineralogist,COD
FeS,Ferrite,9004035,- Fe S -,P -6 2 c,190,5.965,5.965,11.759,362.345,2006,American Mineralogist,COD
FeS,Ferrite,9004036,- Fe S -,P -6 2 c,190,5.966,5.966,11.765,362.651,2006,American Mineralogist,COD
FeS,Ferrite,9007650,- Fe S -,P -6 2 c,190,5.963,5.963,11.754,361.948,1982,"Acta Crystallographica, Section B",COD
FeS,Ferrite,9007651,- Fe S -,P -6 2 c,190,5.999,5.999,11.71,364.96,1982,"Acta Crystallographica, Section B",COD
FeS,Ferrite,9007652,- Fe S -,P -6 2 c,190,5.861,5.861,11.577,344.406,1982,"Acta Crystallographica, Section B",COD
FeS,Ferrite,9007653,- Fe S -,P n m a,62,5.825,3.4675,6.0059,121.308,1982,"Acta Crystallographica, Section B",COD
FeS,Ferrite,9007654,- Fe S -,P n m a,62,5.716,3.347,5.797,110.905,1982,"Acta Crystallographica, Section B",COD
FeS,Ferrite,9007655,- Fe S -,P n m a,62,5.65,3.3155,5.7426,107.574,1982,"Acta Crystallographica, Section B",COD
FeS,Ferrite,9008893,- Fe S -,P 63 m c,186,3.43,3.43,5.68,57.872,1963,Crystal Structures,COD
FeS,Ferrite,9010011,- Fe S2 -,P a -3,205,5.38,5.38,5.38,155.721,1925,American Mineralogist,COD
FeS,Ferrite,9011800,- Fe S -,P 4/n m m :1,129,3.6735,3.6735,5.0328,67.916,1995,Mineralogical Magazine,COD
FeS,Ferrite,9011860,- Fe4 S5 -,P 1,1,8.34,8.54,10.74,761.381,1974,Soviet Physics Crystallography,COD
FeS,Ferrite,9013067,- Fe S2 -,P n n m,58,4.4446,5.4246,3.3864,81.647,2007,International Journal of Coal Geology,COD
FeS,Ferrite,9013069,- Fe S2 -,P a -3,205,5.416,5.416,5.416,158.868,2007,International Journal of Coal Geology,COD
FeS,Ferrite,9015842,- Fe S2 -,P a -3,205,5.414,5.414,5.414,158.692,1928,Zeitschrift fur Physikalische Chemie,COD
FeS,Ferrite,9016891,- Fe4.509 S5 -,P 1 21 1,4,6.8673,28.6536,6.8592,1169.17,2012,American Mineralogist,COD
FeS,Ferrite,9016892,- Fe4.51 S5 -,P 1 21 1,4,6.8984,28.695,6.8915,1181.93,2012,American Mineralogist,COD
FeS,Ferrite,9016893,- Fe4.503 S5 -,P 1 21 1,4,6.893,28.643,6.899,1179.05,2012,American Mineralogist,COD
FeS,Ferrite,9017803,- Fe7 S8 -,C 1 2/c 1,15,11.8656,6.8482,12.8958,924.584,2004,Physical Review,COD
FeS,Ferrite,9017804,- Fe7 S8 -,C 1 2/c 1,15,11.9258,6.8822,12.9245,936.49,2004,Physical Review,COD
MgB2,Other,1000026,- B2 Mg -,P 6/m m m,191,3.085,3.085,3.523,29.04,1971,"J. Appl. Chem. USSR, engl. trans.",COD
MgB2,Other,1000056,- B14 Mg1.93 -,I m a m,,5.97,8.125,10.48,508.35,1981,Journal of the Less Common Metals,COD
MgB2,Other,1511435,- B19.046165 Mg0.971 -,R -3 m :H,166,10.983,10.983,24.1561,2523.48,2002,Intermetallics,COD
MgB2,Other,1511477,- B4 Mg -,P n m a,62,5.464,4.428,7.472,180.782,1972,"Comptes Rendus Hebdomadaires des Seances de l'Academie des Sciences, Serie C, Sciences Chimiques (1966-)",COD
MgB2,Other,1526507,- B2 Mg -,P 6/m m m,191,3.0823,3.0823,3.51461,28.917,2001,"Physical Review, Serie 3. B - Condensed Matter (18,1978-)",COD
MgB2,Other,2235288,- B25 Mg2 -,R -3 m :H,166,11.0398,11.0398,24.195,2553.75,2012,Acta Crystallographica Section E,COD
MgB2,Other,4317140,- B44 Mg5 -,P 41 21 2,92,10.3795,10.3795,14.391,1550.4,2010,Inorganic Chemistry,COD
MgB2,Other,4317141,- B7 Mg -,I m m a,74,10.4782,5.9769,8.1245,508.81,2010,Inorganic Chemistry,COD
Nb3Sn,Other,1523423,- Nb3 Sn -,P m -3 n,223,5.289,5.289,5.289,147.952,1964,Transactions of the Metallurgical Society of Aime,COD
Nb3Sn,Other,1523715,- Nb Sn2 -,F d d d :1,70,9.86,5.6477,19.127,1065.11,1963,Philips Research Reports,COD
Nb3Sn,Other,1528219,- Nb Sn2 -,F d d d :1,70,9.874,5.626,19.116,1061.92,1994,Journal of Alloys Compd.,COD
Nb3Sn,Other,1538263,- Nb3 Sn -,P m -3 n,223,5.273,5.273,5.273,146.613,1982,Journal of the Less-Common Metals,COD
Nb3Sn,Other,1538281,- Nb3 Sn -,P m -3 n,223,5.303,5.303,5.303,149.13,1962,"Monatshefte fuer Chemie und verwandte Teile anderer Wissenschaften (109,1978-)",COD
Nb3Sn,Other,1538604,- Nb3 Sn -,P m -3 n,223,4.412,4.412,4.412,85.883,1974,Journal of the Less-Common Metals,COD
Nb3Sn,Other,1538679,- Nb3 Sn -,P m -3 n,223,5.2821,5.2821,5.2821,147.374,1969,Physica Status Solidi,COD
Nb3Sn,Other,2310946,- Nb6 Sn5 -,I m m m,71,5.656,9.199,16.843,876.334,1965,"Acta Crystallographica (1,1948-23,1967)",COD
NbN,Other,1010510,- N Nb2 -,P -6,174,3.058,3.058,4.961,40.2,1940,Zeitschrift für Elektrochemie und angewandte physikalische Chemie,COD
NbN,Other,1011319,- N Nb -,F m -3 m,225,4.41,4.41,4.41,85.8,1925,Zeitschrift fuer Physik,COD
NbN,Other,1536633,- N0.58 Nb -,I 4/m m m,139,4.386,4.386,8.693,167.227,1990,Journal of the Less-Common Metals,COD
NbN,Other,1537803,- N Nb -,F m -3 m,225,4.375,4.375,4.375,83.74,1963,"Monatshefte fuer Chemie und verwandte Teile anderer Wissenschaften (109,1978-)",COD
NbN,Other,1537822,- N Nb -,F m -3 m,225,4.379,4.379,4.379,83.97,1950,Journal of the Electrochemical Society,COD
NbN,Other,1538373,- N0.801 Nb -,I 4/m m m,139,4.377,4.377,8.719,167.04,1981,"Acta Chemica Scandinavica, Series A: (28,1974-)",COD
NbN,Other,1538667,- N Nb -,F m -3 m,225,4.389,4.389,4.389,84.547,1972,Metall (Berlin),COD
NbN,Other,1538886,- N2.62 Nb4 -,I 4/m m m,139,4.4,4.4,8.74,169.206,1984,Physics of Metals and Metallography,COD
NbN,Other,1539168,- N Nb -,P 63/m m c,194,2.967,2.967,5.538,42.22,1971,Journal of the Less-Common Metals,COD
NbN,Other,1539262,- N Nb -,P -6 m 2,187,2.94,2.94,2.79,20.885,1954,Acta Metallurgica,COD
